Repository: dasosis/soc-soh-prediction

# battery-bench

A leakage-safe, dataset-agnostic harness for **comparing SOC/SOH estimation
methods** across public Li-ion battery datasets. Built for an M.Tech thesis
whose contribution is *rigorous, reproducible, generalization-first comparison*
rather than a marginal accuracy tweak on one dataset.

Read **[`SCHEMA.md`](SCHEMA.md) first** — it is the canonical data contract that
every loader, splitter, normalizer, and model obeys.

## Status

| Area | State |
|---|---|
| Harness core (`schema`, `splits`, `preprocess`, `metrics`, `utils`) | done |
| **SOC loaders: LG 18650HG2 + Panasonic 18650PF** | **done** |
| SOH loaders (NASA / CALCE / Oxford) | not in this line of work |
| Cross-dataset SOC split manifests | done |
| Models (Stage 1) | not started |

The current focus is the **SOC cross-dataset generalization experiment**:
train on one chemistry/manufacturer, test on the other.

## Layout

```
src/battery_bench/
  schema.py            canonical column contracts + validators
  splits/splitter.py   leakage-safe group-holdout / forward-in-time
  preprocess/          fit-on-train-only standardizer + profile-safe windows
  metrics/regression.py RMSE/MAE/MAX/MAPE/R2 + SOC/SOH reports
  utils/io.py          parquet I/O + split-manifest persistence
  loaders/

## SOC cross-dataset pipeline

With the raw datasets under `data/raw/LG18650HG2/` and
`data/raw/Panasonic-18650PF/`:

```bash
python scripts/build_soc_processed.py        # -> data/processed/{cells,soc_timeseries}.parquet
python scripts/validate_processed.py data/processed
python scripts/build_crossdataset_splits.py  # -> runs/soc_cross_dataset/fold_{A,B}_*.json
python scripts/make_bundle.py                # -> artifacts/soc_crossdataset_bundle.zip
```

Current output: **124 profiles / ~981k timesteps at 1 Hz** (LG 69, Panasonic 55).
Two leave-one-dataset-out folds:

- **fold A** — train = Panasonic, test = LG
- **fold B** — train = LG, test = Panasonic

# full sweep (5 seeds): writes runs/soc_stage1/{results.csv,summary.csv,diagnostics/}
python scripts/run_soc_stage1.py --config configs/soc_stage1.yaml
```

Each run persists immediately under
`runs/soc_stage1/<experiment>/<model>/seed_<k>/` (config/scaler/metrics, plus
`preds.npz` for cross runs); `summary.csv` reports mean ± std over seeds (never
best-run). Cross-dataset diagnostics (error binned by true SOC, signed bias,
within-vs-cross gap, LG→Pan vs Pan→LG asymmetry) land in
`runs/soc_stage1/diagnostics/`.

# bring processed tables + fold manifests (no raw data needed):
unzip artifacts/soc_crossdataset_bundle.zip -d _bundle
mkdir -p data/processed runs/soc_cross_dataset
cp _bundle/processed/*.parquet data/processed/
cp _bundle/runs/soc_cross_dataset/*.json runs/soc_cross_dataset/
python scripts/run_soc_stage1.py --smoke           # ~3 min sanity on the GPU box
python scripts/run_soc_stage1.py                   # full sweep
```

The full sweep is ~(#models × #seeds × #experiments) ≈ **180 runs**. Results
persist incrementally, so a disconnect loses nothing — re-running resumes
(completed `metrics.json` are skipped). Run the cheap models first, e.g.
`--models linear,mlp,lstm,gru,bilstm,cnn_bilstm_attn,tcn` then
`--models transformer,patchtst`, since the transformer family dominates runtime.

> **PINN is intentionally excluded** from Stage 1: for SOC it is a proposed-method
> / Stage-3 contribution, not a fair baseline for "compare existing methods."

## Stage 2 — fine-tuning data-efficiency ladder

For each cross-dataset direction, measures how target-TEST error falls as the
model is given a growing fraction of labeled **target** data, comparing network
**fine-tuning** (continue-train the source net, neural models only) vs a cheap
**affine recalibration** of the zero-shot predictions (`SOC' = a·ŷ + b`, plus a
bias-only `a=1` variant) — decomposing the Stage-1 transfer gap into removable
systematic bias vs genuine adaptation.

The target is split once into disjoint **TEST / VAL / POOL** (fixed seed,
constant across all fractions/methods/models); TEST is never used for fitting,
recalibration, or early stopping. The source scaler is fit on source-train only
and held fixed across fractions, so the curve isolates adaptation. Reuses the
Stage-1 pipeline/models/metrics and `resolve_out_dir` unchanged.

```bash
python scripts/run_soc_stage2.py --config configs/soc_stage2.yaml --smoke   # -> runs/soc_stage2_smoke/
python scripts/run_soc_stage2.py --config configs/soc_stage2.yaml           # full -> runs/soc_stage2/
```

Outputs (per direction): `summary.csv` (mean ± std over seeds per
model/method/fraction) and `diagnostics/` — data-efficiency curves (target-TEST
MAE vs fraction, fine-tune vs recalibration, within-target oracle as the dotted
reference, fraction 0 = zero-shot anchor), a headline 80%-gap-closure table, and
per-fraction gap-share. Same Colab recipe as Stage 1 (the bundle already carries
the processed tables + manifests; `git pull`, then run).

File: data/ocv/ocv_lg_25C.csv
soc,ocv_V
0.015,2.95805
0.02,3.00676
0.025,3.05109
0.03,3.09106
0.035,3.12666
0.04,3.15789
0.045,3.18214
0.05,3.20342
0.055,3.22208
0.06,3.23862
0.065,3.25359
0.07,3.26756
0.075,3.28098
0.08,3.29423
0.085,3.30752
0.09,3.3208
0.095,3.33381
0.1,3.34633
0.105,3.35816
0.11,3.36922
0.115,3.37944
0.12,3.38884
0.125,3.39753
0.13,3.40571
0.135,3.41359
0.14,3.42117
0.145,3.42829
0.15,3.43533
0.155,3.4425
0.16,3.44977
0.165,3.45701
0.17,3.46409
0.175,3.47094
0.18,3.47746
0.185,3.48356
0.19,3.48908
0.195,3.494
0.2,3.49875
0.205,3.50341
0.21,3.50795
0.215,3.51239
0.22,3.51676
0.225,3.52109
0.23,3.52552
0.235,3.53016
0.24,3.53511
0.245,3.54038
0.25,3.54597
0.255,3.55191
0.26,3.55811
0.265,3.56438
0.27,3.57052
0.275,3.57632
0.28,3.58175
0.285,3.58673
0.29,3.59133
0.295,3.59557
0.3,3.59961
0.305,3.60358
0.31,3.60751
0.315,3.61138
0.32,3.61517
0.325,3.61882
0.33,3.62234
0.335,3.62569
0.34,3.62892
0.345,3.63205
0.35,3.63512
0.355,3.63815
0.36,3.64116
0.365,3.64416
0.37,3.64718
0.375,3.65024
0.38,3.65333
0.385,3.65648
0.39,3.65968
0.395,3.66295
0.4,3.66628
0.405,3.66968
0.41,3.67316
0.415,3.67671
0.42,3.68035
0.425,3.6841
0.43,3.68794
0.435,3.69187
0.44,3.69591
0.445,3.70005
0.45,3.70428
0.455,3.70861
0.46,3.71301
0.465,3.71749
0.47,3.72205
0.475,3.72669
0.48,3.73138
0.485,3.73614
0.49,3.74095
0.495,3.7458
0.5,3.75069
0.505,3.7556
0.51,3.76052
0.515,3.76546
0.52,3.77043
0.525,3.77542
0.53,3.78045
0.535,3.78553
0.54,3.79069
0.545,3.79598
0.55,3.80155
0.555,3.80748
0.56,3.8138
0.565,3.82047
0.57,3.82735
0.575,3.83428
0.58,3.84108
0.585,3.8476
0.59,3.85373
0.595,3.85947
0.6,3.86486
0.605,3.86996
0.61,3.87486
0.615,3.87955
0.62,3.88407
0.625,3.88843
0.63,3.89269
0.635,3.89686
0.64,3.90099
0.645,3.90508
0.65,3.90915
0.655,3.91322
0.66,3.91731
0.665,3.92142
0.67,3.92558
0.675,3.92978
0.68,3.93404
0.685,3.93836
0.69,3.94277
0.695,3.94727
0.7,3.95187
0.705,3.95658
0.71,3.96136
0.715,3.96625
0.72,3.9712
0.725,3.97624
0.73,3.98134
0.735,3.98651
0.74,3.99171
0.745,3.99697
0.75,4.00223
0.755,4.00751
0.76,4.01276
0.765,4.01797
0.77,4.02313
0.775,4.02822
0.78,4.03321
0.785,4.03803
0.79,4.04268
0.795,4.04713
0.8,4.05134
0.805,4.05532
0.81,4.05907
0.815,4.0626
0.82,4.06594
0.825,4.0691
0.83,4.07211
0.835,4.07497
0.84,4.07769
0.845,4.08026
0.85,4.08269
0.855,4.08499
0.86,4.08718
0.865,4.08929
0.87,4.09138
0.875,4.0935
0.88,4.09569
0.885,4.09804
0.89,4.10059
0.895,4.10339
0.9,4.10651
0.905,4.10999
0.91,4.11389
0.915,4.11888
0.92,4.1245
0.925,4.13035
0.93,4.13611
0.935,4.14155
0.94,4.14655
0.945,4.15104
0.95,4.15514
0.955,4.15913
0.96,4.16345
0.965,4.16887
0.97,4.175
0.975,4.18273
0.98,4.19024
0.985,4.19833
0.99,4.20701
0.995,4.21626
1.0,4.22608

File: data/ocv/ocv_lg_25C_dischg.csv
soc,ocv_V
0.015,2.86301
0.02,2.90547
0.025,2.94464
0.03,2.98051
0.035,3.01309
0.04,3.04237
0.045,3.0661
0.05,3.08774
0.055,3.10765
0.06,3.12623
0.065,3.14395
0.07,3.16118
0.075,3.17821
0.08,3.19527
0.085,3.21242
0.09,3.22959
0.095,3.24662
0.1,3.26337
0.105,3.27968
0.11,3.2954
0.115,3.31044
0.12,3.32469
0.125,3.33819
0.13,3.35103
0.135,3.36335
0.14,3.37499
0.145,3.38572
0.15,3.39621
0.155,3.40683
0.16,3.41742
0.165,3.42767
0.17,3.43727
0.175,3.44599
0.18,3.45365
0.185,3.46012
0.19,3.46516
0.195,3.46892
0.2,3.47235
0.205,3.47571
0.21,3.47898
0.215,3.48213
0.22,3.48521
0.225,3.48832
0.23,3.49175
0.235,3.49578
0.24,3.50057
0.245,3.50613
0.25,3.51235
0.255,3.51916
0.26,3.52637
0.265,3.53368
0.27,3.54084
0.275,3.54768
0.28,3.55419
0.285,3.56033
0.29,3.56614
0.295,3.57157
0.3,3.57672
0.305,3.58176
0.31,3.58677
0.315,3.59172
0.32,3.59661
0.325,3.60131
0.33,3.60579
0.335,3.60999
0.34,3.61396
0.345,3.61772
0.35,3.62134
0.355,3.62486
0.36,3.62832
0.365,3.63174
0.37,3.63517
0.375,3.63862
0.38,3.6421
0.385,3.64562
0.39,3.64919
0.395,3.65282
0.4,3.65652
0.405,3.6603
0.41,3.66415
0.415,3.66807
0.42,3.67208
0.425,3.6762
0.43,3.68042
0.435,3.68473
0.44,3.68913
0.445,3.69363
0.45,3.69823
0.455,3.7029
0.46,3.70765
0.465,3.71244
0.47,3.71728
0.475,3.72218
0.48,3.72713
0.485,3.7321
0.49,3.7371
0.495,3.74212
0.5,3.74715
0.505,3.75217
0.51,3.75717
0.515,3.76214
0.52,3.76712
0.525,3.7721
0.53,3.77707
0.535,3.78208
0.54,3.78711
0.545,3.79222
0.55,3.79745
0.555,3.80288
0.56,3.80856
0.565,3.81456
0.57,3.82091
0.575,3.82755
0.58,3.83435
0.585,3.84121
0.59,3.84796
0.595,3.85451
0.6,3.86073
0.605,3.8666
0.61,3.87214
0.615,3.87737
0.62,3.88236
0.625,3.88715
0.63,3.89179
0.635,3.89633
0.64,3.90082
0.645,3.90527
0.65,3.9097
0.655,3.91417
0.66,3.91867
0.665,3.92322
0.67,3.92785
0.675,3.93256
0.68,3.93737
0.685,3.94228
0.69,3.94729
0.695,3.95242
0.7,3.95766
0.705,3.96301
0.71,3.96845
0.715,3.97398
0.72,3.97955
0.725,3.98521
0.73,3.99088
0.735,3.99657
0.74,4.00225
0.745,4.00791
0.75,4.0135
0.755,4.01902
0.76,4.02443
0.765,4.02969
0.77,4.0348
0.775,4.03971
0.78,4.04439
0.785,4.04878
0.79,4.05287
0.795,4.0566
0.8,4.05993
0.805,4.06288
0.81,4.06547
0.815,4.06775
0.82,4.06979
0.825,4.07164
0.83,4.07337
0.835,4.07505
0.84,4.07671
0.845,4.07839
0.85,4.08013
0.855,4.08196
0.86,4.08391
0.865,4.08602
0.87,4.08833
0.875,4.09088
0.88,4.09367
0.885,4.09683
0.89,4.10038
0.895,4.1044
0.9,4.10901
0.905,4.11427
0.91,4.12027
0.915,4.12783
0.92,4.13643
0.925,4.14606
0.93,4.15672
0.935,4.16841

File: data/ocv/ocv_pan_25C.csv
soc,ocv_V
0.0,3.25767
0.005,3.27479
0.01,3.29006
0.015,3.30347
0.02,3.31502
0.025,3.32472
0.03,3.33008
0.035,3.33497
0.04,3.33999
0.045,3.34492
0.05,3.34991
0.055,3.35496
0.06,3.36014
0.065,3.36553
0.07,3.37124
0.075,3.37731
0.08,3.38365
0.085,3.3903
0.09,3.39709
0.095,3.404
0.1,3.4109
0.105,3.41774
0.11,3.42453
0.115,3.43115
0.12,3.43775
0.125,3.44428
0.13,3.45069
0.135,3.45707
0.14,3.46336
0.145,3.46946
0.15,3.47538
0.155,3.48112
0.16,3.48664
0.165,3.49192
0.17,3.49707
0.175,3.50204
0.18,3.50688
0.185,3.51161
0.19,3.51623
0.195,3.52066
0.2,3.52499
0.205,3.52918
0.21,3.53317
0.215,3.53699
0.22,3.54073
0.225,3.54434
0.23,3.54786
0.235,3.55125
0.24,3.55462
0.245,3.55793
0.25,3.56116
0.255,3.56437
0.26,3.56744
0.265,3.57049
0.27,3.57347
0.275,3.57643
0.28,3.57931
0.285,3.5822
0.29,3.58514
0.295,3.58804
0.3,3.5909
0.305,3.59379
0.31,3.59663
0.315,3.5995
0.32,3.60233
0.325,3.60521
0.33,3.60806
0.335,3.61094
0.34,3.61385
0.345,3.61679
0.35,3.61976
0.355,3.62276
0.36,3.6258
0.365,3.62888
0.37,3.632
0.375,3.63514
0.38,3.6383
0.385,3.64153
0.39,3.64476
0.395,3.64811
0.4,3.65149
0.405,3.65495
0.41,3.65848
0.415,3.66213
0.42,3.6658
0.425,3.66954
0.43,3.67338
0.435,3.67736
0.44,3.6814
0.445,3.68566
0.45,3.69015
0.455,3.69483
0.46,3.69976
0.465,3.70485
0.47,3.70995
0.475,3.71506
0.48,3.72006
0.485,3.72492
0.49,3.72964
0.495,3.7343
0.5,3.73894
0.505,3.74353
0.51,3.7482
0.515,3.75294
0.52,3.75778
0.525,3.7627
0.53,3.76777
0.535,3.77295
0.54,3.77831
0.545,3.78368
0.55,3.78909
0.555,3.79442
0.56,3.7997
0.565,3.80489
0.57,3.80992
0.575,3.81486
0.58,3.81975
0.585,3.82454
0.59,3.82927
0.595,3.83388
0.6,3.83849
0.605,3.84301
0.61,3.84754
0.615,3.85197
0.62,3.85638
0.625,3.86077
0.63,3.86511
0.635,3.8695
0.64,3.87382
0.645,3.87822
0.65,3.88268
0.655,3.88718
0.66,3.89174
0.665,3.89635
0.67,3.901
0.675,3.90563
0.68,3.91027
0.685,3.91496
0.69,3.91964
0.695,3.92441
0.7,3.92927
0.705,3.93421
0.71,3.9392
0.715,3.94428
0.72,3.94933
0.725,3.95442
0.73,3.9595
0.735,3.96455
0.74,3.9696
0.745,3.97468
0.75,3.97983
0.755,3.98493
0.76,3.99004
0.765,3.99521
0.77,4.00029
0.775,4.00536
0.78,4.01034
0.785,4.01522
0.79,4.02008
0.795,4.0249
0.8,4.02973
0.805,4.03454
0.81,4.03949
0.815,4.04451
0.82,4.04963
0.825,4.05492
0.83,4.06041
0.835,4.06608
0.84,4.07208
0.845,4.07863
0.85,4.08551
0.855,4.09246
0.86,4.09933
0.865,4.10585
0.87,4.11206
0.875,4.11783
0.88,4.12314
0.885,4.12803
0.89,4.13272
0.895,4.13743
0.9,4.14192
0.905,4.14624
0.91,4.15031
0.915,4.15419
0.92,4.15799
0.925,4.16166
0.93,4.16539
0.935,4.16909
0.94,4.17289
0.945,4.17677
0.95,4.18086
0.955,4.18522
0.96,4.18986
0.965,4.19493
0.97,4.20041
0.975,4.20517
0.98,4.21361
0.985,4.22345
0.99,4.23469
0.995,4.24734
1.0,4.26139

File: data/ocv/ocv_pan_25C_dischg.csv
soc,ocv_V
0.0,3.1852
0.005,3.20679
0.01,3.22622
0.015,3.24348
0.02,3.25858
0.025,3.27152
0.03,3.28031
0.035,3.28799
0.04,3.29504
0.045,3.30152
0.05,3.30771
0.055,3.31356
0.06,3.31928
0.065,3.32492
0.07,3.33079
0.075,3.3369
0.08,3.34343
0.085,3.35037
0.09,3.35754
0.095,3.3649
0.1,3.37222
0.105,3.37945
0.11,3.38651
0.115,3.39334
0.12,3.40011
0.125,3.40672
0.13,3.41316
0.135,3.41944
0.14,3.42547
0.145,3.43119
0.15,3.43663
0.155,3.44195
0.16,3.44716
0.165,3.45235
0.17,3.45757
0.175,3.46272
0.18,3.46784
0.185,3.47296
0.19,3.47801
0.195,3.48291
0.2,3.48772
0.205,3.49235
0.21,3.49679
0.215,3.50105
0.22,3.50524
0.225,3.50917
0.23,3.51302
0.235,3.51677
0.24,3.52041
0.245,3.52402
0.25,3.5275
0.255,3.5309
0.26,3.53415
0.265,3.53737
0.27,3.5405
0.275,3.54353
0.28,3.54649
0.285,3.54945
0.29,3.55237
0.295,3.55523
0.3,3.558
0.305,3.56082
0.31,3.56358
0.315,3.56636
0.32,3.56907
0.325,3.57179
0.33,3.57447
0.335,3.57712
0.34,3.57978
0.345,3.58244
0.35,3.58509
0.355,3.58776
0.36,3.59049
0.365,3.59322
0.37,3.59597
0.375,3.59868
0.38,3.60139
0.385,3.6041
0.39,3.60681
0.395,3.6096
0.4,3.61236
0.405,3.61511
0.41,3.61798
0.415,3.62093
0.42,3.62387
0.425,3.62683
0.43,3.62986
0.435,3.63294
0.44,3.63596
0.445,3.63913
0.45,3.6423
0.455,3.6455
0.46,3.64887
0.465,3.65233
0.47,3.65583
0.475,3.65942
0.48,3.66304
0.485,3.66675
0.49,3.67051
0.495,3.67448
0.5,3.67854
0.505,3.68271
0.51,3.68713
0.515,3.6917
0.52,3.69649
0.525,3.70148
0.53,3.70669
0.535,3.71218
0.54,3.71785
0.545,3.72371
0.55,3.72964
0.555,3.73552
0.56,3.74136
0.565,3.74704
0.57,3.75252
0.575,3.75785
0.58,3.76302
0.585,3.76812
0.59,3.77306
0.595,3.77793
0.6,3.78273
0.605,3.78741
0.61,3.79215
0.615,3.79673
0.62,3.80124
0.625,3.80566
0.63,3.80995
0.635,3.81431
0.64,3.81851
0.645,3.82277
0.65,3.82696
0.655,3.83121
0.66,3.8355
0.665,3.83971
0.67,3.8439
0.675,3.84796
0.68,3.85196
0.685,3.85594
0.69,3.85976
0.695,3.86366
0.7,3.86753
0.705,3.8715
0.71,3.87548
0.715,3.87948
0.72,3.88343
0.725,3.88738
0.73,3.89136
0.735,3.89527
0.74,3.89915
0.745,3.90323
0.75,3.90733
0.755,3.91147
0.76,3.91568
0.765,3.92
0.77,3.92437
0.775,3.92886
0.78,3.93342
0.785,3.93803
0.79,3.94277
0.795,3.94765
0.8,3.95259
0.805,3.95759
0.81,3.9627
0.815,3.96794
0.82,3.97325
0.825,3.97861
0.83,3.984
0.835,3.98944
0.84,3.99493
0.845,4.00042
0.85,4.00591
0.855,4.01132
0.86,4.01667
0.865,4.02194
0.87,4.02721
0.875,4.03241
0.88,4.03754
0.885,4.04254
0.89,4.04745
0.895,4.05216
0.9,4.05665
0.905,4.06097
0.91,4.06504
0.915,4.06892
0.92,4.07273
0.925,4.0764
0.93,4.08012
0.935,4.08382
0.94,4.08762
0.945,4.0915
0.95,4.09559
0.955,4.09995
0.96,4.10459
0.965,4.10966
0.97,4.11514
0.975,4.1199
0.98,4.12834
0.985,4.13818
0.99,4.14942
0.995,4.16207
1.0,4.17612
